Repository: ngminhtri0394/BatteryLifeCycle

# Early Cycle Life Prediction of Lithium-Metal Batteries with the Aid of Machine Learning

Battery cell manufacturing comprises numerous steps requiring co-optimization, making the development process time consuming and expensive. Lithium-metal batteries with ionic liquid electrolytes are a promising next-generation technology for applications demanding high specific energy and safety, but currently suffer from limited cycle stability.

# Battery Dataset
The battery dataset is in the BatteryData folder. The data includes the charge, discharge and EIS data of 49 batteries.

File: Data/Li_metal_label.csv
battery,Cell code,Separator,electrolyte,temperature,Formation protocol,Cycle life,Var of avg. disch. Voltage (50 cycles),Var of avg. disch. Voltage (10 cycles),Corrected cycle life,Average discharge voltage (1st cycle),Average discharge voltage (10th cycle),Average charge voltage (1st cycle),Average charge voltage (10th cycle),Var of avg. chg. Voltage (10 cycles),Average charge voltage (first 5% of capacity) - 1st cycle,Average charge voltage (first 10% of capacity) - 1st cycle,Average charge voltage (first 15% of capacity) - 1st cycle,Average charge voltage (between 5% &15% SoC) - 1st cycle,Average charge voltage (between 10% &15% SoC) - 1st cycle,Average charge voltage (between 5% &10% SoC) - 1st cycle,Avg. of Real (Z) (10 cycles),Avg. of Img (Z) (10 cycles),Average discharge voltage (first 15% of capacity) - 1st cycle,Average discharge voltage (first 10% of capacity) - 1st cycle,Average discharge voltage (first 5% of capacity) - 1st cycle,Average discharge voltage (between 5% &15% SoC) - 1st cycle,Average discharge voltage (between 10% &15% SoC) - 1st cycle,Average discharge voltage (between 5% &10% SoC) - 1st cycle,Failure mode
1,3BH4-C1,3401,P13FSI,50,C/20,210,4.48E-07,7.62E-07,210,3.286228057,3.28836,3.557418212,3.554216511,1.30E-05,3.479898,3.489837,3.496482,3.500659,3.501533,3.499784,13.88066,2.06687,3.364362,3.370127,3.382813,3.353821,3.351002,3.356357,Short circuit
2,3BH4-C2,3401,P13FSI,50,C/20,190,5.16E-07,3.79E-07,190,3.28427637,3.28542,3.559756122,3.556475839,1.08E-05,3.477942,3.488303,3.495552,3.499718,3.500719,3.498717,13.73949,1.9951,3.36346,3.370313,3.382872,3.353125,3.350264,3.356271,Short circuit
3,3BH4-C3,3401,P13FSI,50,C/20,211,7.47E-07,8.37E-07,211,3.281795457,3.28463,3.560916701,3.558264132,6.60E-06,3.477481,3.488174,3.49592,3.500757,3.502096,3.499419,13.84924,2.02239,3.363579,3.370655,3.385492,3.352788,3.349534,3.356042,Short circuit
4,3BH4-C13,3401,P1222FSI,50,C/20,203,2.51E-06,4.51E-06,203,3.281401927,3.28808,3.559765563,3.556297812,8.77E-06,3.474714,3.486363,3.495285,3.500394,3.502079,3.498709,14.4477,2.30923,3.364398,3.371278,3.386002,3.353872,3.350814,3.356929,Short circuit
5,3BH4-C14,3401,P1222FSI,50,C/20,170,1.81E-06,1.78E-06,170,3.280459417,3.28432,3.563488286,3.559997347,9.32E-06,3.477167,3.488452,3.496863,3.501557,3.503061,3.500052,14.41545,2.28012,3.362091,3.368074,3.379669,3.353424,3.350207,3.35664,Short circuit
6,3BH4-C15,3401,P1222FSI,50,C/20,204,1.69E-06,3.00E-06,204,3.281087902,3.28588,3.5610545,3.558632146,6.72E-06,3.472209,3.483818,3.492937,3.498321,3.500061,3.496582,14.00621,2.21058,3.365338,3.372074,3.385893,3.354686,3.351622,3.357751,80%
7,6BH4-C3,3501,P1222FSI,50,C/20,166,2.48E-06,8.21E-06,166,3.285090367,3.29446,3.553486867,3.548059291,1.59E-05,3.477637,3.487738,3.495147,3.498945,3.500789,3.497243,13.0909,2.16846,3.365406,3.370607,3.380625,3.357883,3.355064,3.360703,Short circuit
8,6BH4-C4,3501,P1222FSI,50,C/20,168,2.71E-06,2.88E-06,168,3.279191685,3.28499,3.56509028,3.558528257,1.92E-05,3.485891,3.493806,3.505301,3.503838,3.50539,3.502287,14.2171,2.19689,3.360807,3.365644,3.374963,3.352901,3.349729,3.355755,Short circuit
9,14BH4-C1,3501,P13FSI,50,C/20,98,4.85E-06,4.37E-06,98,3.268993633,3.2759,3.569065904,3.56445017,4.13E-06,3.492511,3.499435,3.505301,3.507854,3.508842,3.506784,15.21927,2.21348,3.35623,3.363853,3.378414,3.343701,3.339995,3.347407,Short circuit
10,14BH4-C2,3501,P13FSI,50,C/20,188,2.79E-06,6.81E-06,188,3.268926163,3.27745,3.56879661,3.563305046,4.94E-06,3.487646,3.496214,3.503304,3.506855,3.508268,3.505441,14.75777,2.17957,3.353257,3.358861,3.369292,3.345204,3.341258,3.348821,Short circuit
11,14BH4-C3,3501,P13FSI,50,C/20,165,8.37E-06,6.67E-06,165,3.269926484,3.27866,3.568188158,3.564114884,3.74E-06,3.490936,3.498527,3.504698,3.507498,3.508409,3.506587,15.10219,2.13186,3.35282,3.359342,3.370095,3.343764,3.340287,3.347556,Short circuit
12,22BH4-C1,3501,P13FSI,50,C/2,89,4.81E-06,4.91E-06,75,3.2402889,3.2473,3.582974568,3.586520514,1.37E-06,3.508008,3.509515,3.51359,3.513059,3.514915,3.511202,15.7421,2.30866,3.345955,3.354505,3.37171,3.33309,3.327581,3.338098,80%
13,22BH4-C2,3501,P13FSI,50,C/2,141,5.55E-06,5.11E-06,141,3.237640076,3.24487,3.58182778,3.584345985,1.12E-06,3.50774,3.509544,3.513825,3.513428,3.515484,3.511373,16.19344,2.33353,3.344806,3.354253,3.371901,3.331041,3.32576,3.336323,Short circuit
14,22BH4-C3,3501,P13FSI,50,C/2,152,2.03E-07,5.01E-07,144,3.253273674,3.25547,3.574318952,3.578316876,1.87E-06,3.504446,3.505101,3.508459,3.507643,3.509546,3.505741,14.53904,2.23791,3.353167,3.362228,3.377448,3.339717,3.335348,3.344524,80%
15,22BH4-C4,3501,P13FSI,50,1C,161,4.07E-06,4.04E-06,130,3.244007689,3.25069,3.603037688,3.583859246,3.80E-05,3.504082,3.505839,3.510422,3.51007,3.512054,3.507887,14.85861,2.32463,3.351451,3.361918,3.382717,3.335552,3.330339,3.340766,80%
16,22BH4-C5,3501,P13FSI,50,1C,162,6.62E-06,1.57E-06,162,3.255276516,3.25884,3.593922572,3.574059122,0.000047878,3.50227,3.504669,3.50873,3.508774,3.51033,3.507219,15.4275,2.37027,3.352338,3.361733,3.377669,3.338895,3.334409,3.34388,Short circuit
17,22BH4-C6,3501,P13FSI,50,1C,209,1.61E-06,4.13E-06,161,3.247516383,3.25409,3.599497349,3.57963996,4.46E-05,3.502885,3.504903,3.508972,3.50887,3.510668,3.507073,14.93732,2.19338,3.353332,3.363353,3.382426,3.337137,3.332155,3.34212,80%
18,22BH4-C7,3501,P13FSI,50,2C,43,exclude,4.87E-05,47,3.22178285,3.244388093,3.617528851,3.588483413,9.81E-05,3.51289,3.52335,3.53581,3.539754,3.544779,3.534729,16.7,2.45,3.335968,3.346081,3.363288,3.32085,3.314664,3.327037,Short circuit
19,22BH4-C8,3501,P13FSI,50,2C,69,1.90E-05,3.67E-05,33,3.232572031,3.25248,3.61487228,3.585296357,0.00009892,3.512114,3.522028,3.535119,3.538367,3.543988,3.532236,16.11219,2.24432,3.34185,3.351549,3.368067,3.328175,3.322033,3.334317,80%
20,22BH4-C9,3501,P13FSI,50,2C,87,1.69E-05,4.43E-05,59,3.224597885,3.24601,3.619963923,3.590271768,9.05E-05,3.51176,3.52065,3.533647,3.536758,3.54205,3.530937,15.7818,2.36181,3.334589,3.342677,3.354056,3.324396,3.318031,3.330761,80%
21,22BH4-C10,3501,P13FSI,50,5C,110,1.70E-05,6.08E-05,102,3.2201877,3.24572,3.609803645,3.586707909,5.86E-05,3.512515,3.518608,3.527459,3.529331,3.532638,3.525723,15.90404,2.35675,3.335584,3.344252,3.357258,3.323469,3.317226,3.329713,80%
22,22BH4-C11,3501,P13FSI,50,5C,112,1.20E-05,4.98E-05,112,3.223631199,3.24645,3.609160596,3.584539556,7.26E-05,3.506172,3.52038,3.532438,3.537947,3.541421,3.534473,19.3025,2.49833,3.33479,3.343189,3.356256,3.324062,3.317995,3.330128,Short circuit
23,22BH4-C12,3501,P13FSI,50,5C,143,1.63E-05,6.33E-05,143,3.223473078,3.24951,3.608461028,3.581717126,7.95E-05,3.515319,3.522197,3.529963,3.532312,3.535013,3.529612,15.5,2.39,3.339472,3.348367,3.362499,3.327648,3.321442,3.333853,Short circuit
24,84BH4-C1,3501,P13FSI,50,2C-C/20-5 cycles,>300,3.34E-06,2.33E-07,225,3.287084915,3.28692,3.560947613,3.559519203,8.51E-07,3.469241,3.480217,3.49021,3.494797,3.497279,3.492108,13.53145,1.95588,3.370278,3.377908,3.393193,3.35882,3.355016,3.362624,80%
25,84BH4-C2,3501,P13FSI,50,2C-C/20-5 cycles,>300,4.75E-06,9.66E-07,228,3.290753161,3.28784,3.562493034,3.561266687,9.52E-07,3.465256,3.477516,3.488318,3.493608,3.496419,3.490797,13.40371,1.95274,3.372681,3.380208,3.394344,3.361849,3.357627,3.366071,80%
26,84BH4-C3,3501,P13FSI,50,1C-C/20-5 cycles,>300,3.68E-06,8.89E-07,224,3.285569192,3.28256,3.564947931,3.563578092,9.04E-07,3.468119,3.480442,3.491229,3.496593,3.499395,3.493792,14.0086,2.02113,3.369622,3.377158,3.391321,3.358773,3.35455,3.362995,80%
27,84BH4-C4,3501,P13FSI,50,1C-C/20-5 cycles,290,4.27E-06,2.00E-06,242,3.287938634,3.28414,3.564211962,3.563790837,1.05E-06,3.467011,3.479494,3.490349,3.495804,3.49859,3.493018,13.8792,2.02254,3.370828,3.378611,3.393463,3.35951,3.355262,3.363758,80%
28,84BH4-C5,3501,P13FSI,50,C/2-C/20-5 cycles,>300,3.94E-06,1.60E-06,225,3.289274042,3.28553,3.563215988,3.561779009,7.30E-07,3.469644,3.481666,3.4903,3.497182,3.499675,3.49469,13.31604,1.89747,3.374522,3.383374,3.401602,3.360982,3.356819,3.365145,80%
29,84BH4-C6,3501,P13FSI,50,C/2-C/20-5 cycles,>300,7.74E-06,2.75E-06,211,3.290722991,3.2861,3.562057022,3.560753815,1.00E-06,3.467337,3.479575,3.4903,3.495384,3.497935,3.492833,13.40891,1.83566,3.374409,3.382605,3.398749,3.362239,3.358018,3.36646,80%
30,108BH4-C1,3501,P13FSI,50,10mA/cm2-5 cycles,193,4.98E-06,3.29E-06,193,3.288739345,3.29362,3.574165761,3.550733743,6.61E-05,3.490549,3.497539,3.496479,3.511016,3.517523,3.504509,13.3607,1.90821,3.364904,3.371282,3.385078,3.354629,3.351066,3.357869,Short circuit
31,108BH4-C4,3501,P13FSI,50,10mA/cm2-15 cycles,124,8.01E-06,2.47E-06,124,3.270448628,3.27444,3.58598314,3.567281656,4.61E-05,3.492919,3.502205,3.496479,3.516942,3.523214,3.511193,14.70239,2.18886,3.358383,3.365555,3.380771,3.34728,3.343122,3.351091,Short circuit
32,108BH4-C7,3501,P13FSI,50,5mA/cm2-5 cycles,266,3.71E-06,2.17E-07,200,3.286820337,3.28805,3.572742818,3.555294622,3.74E-05,3.492078,3.493462,3.496479,3.496066,3.497223,3.494908,15.38428,2.07299,3.36403,3.371542,3.385377,3.352903,3.349725,3.356399,80%
33,108BH4-C10,3501,P13FSI,50,5mA/cm2-15 cycles,>300,1.56E-06,6.67E-07,196,3.284265366,3.28184,3.574404611,3.564371489,1.69E-05,3.493112,3.496032,3.49994,3.500338,3.501973,3.498838,13.85259,1.99811,3.369931,3.378353,3.395256,3.355686,3.352034,3.359338,80%
34,155BH4-C3,3501,P13FSI,50,1C-10s-120s,279,4.03E-07,5.96E-07,131,3.27312035,3.27553,3.574054899,3.567544037,5.11E-06,3.473717,3.487157,3.498135,3.503772,3.506032,3.501323,15.25569,2.05136,3.363174,3.372041,3.387431,3.350017,3.345828,3.354587,80%
35,155BH4-C4,3501,P13FSI,50,1C-10s-120s,250,1.08E-05,1.62E-07,154,3.291580515,3.29266,3.553341733,3.553633368,9.49E-07,3.462931,3.477874,3.489438,3.496436,3.498831,3.49404,14.37366,1.88677,3.369908,3.379256,3.400369,3.354879,3.351335,3.358424,80%
36,155BH4-C5,3501,P13FSI,50,1C-10s-60s,213,4.27E-06,1.40E-07,213,3.30085656,3.30063,3.545029956,3.546146337,4.90E-07,3.453766,3.471682,3.484149,3.491955,3.49418,3.48973,13.19027,1.76491,3.372477,3.380088,3.394875,3.360757,3.357867,3.363909,Short circuit
37,155BH4-C6,3501,P13FSI,50,1C-10s-60s,187,9.11E-06,1.37E-07,183,3.296445016,3.29693,3.548595442,3.549856846,4.02E-07,3.45549,3.473666,3.486035,3.493784,3.496187,3.491582,13.23122,1.72344,3.370662,3.378084,3.393328,3.358771,3.355452,3.36209,Short circuit
38,160BH4-C6,3501,P13FSI,50,1C-10s-30s,>300,2.36E-06,8.98E-07,213,3.286747024,3.28491,3.563526755,3.559527003,3.53E-06,3.464394,3.479865,3.490892,3.49736,3.499602,3.495119,13.76017,1.80931,3.368868,3.376447,3.391191,3.356971,3.35321,3.360732,80%
39,160BH4-C7,3501,P13FSI,50,1C-10s-30s,290,4.81E-06,1.05E-06,208,3.287074261,3.28783,3.562367152,3.556649478,5.77E-06,3.470713,3.48382,3.493791,3.499154,3.501178,3.497131,14.07019,1.93132,3.369845,3.378508,3.395049,3.356848,3.353341,3.360675,80%
40,160BH4-C8,3501,P13FSI,50,1C-10s-30s,>300,6.67E-07,6.25E-07,219,3.27930257,3.27789,3.571621242,3.566261047,5.11E-06,3.46904,3.483398,3.494881,3.501264,3.50349,3.498853,14.56189,1.99702,3.365985,3.374215,3.390228,3.353323,3.349158,3.357487,80%
41,160BH4-C9,3501,P13FSI,50,1C-10s-60s,249,2.39E-07,2.85E-07,200,3.273465766,3.27429,3.57420434,3.568215652,4.93E-06,3.468752,3.483207,3.494914,3.500955,3.503333,3.498378,15.71823,2.65444,3.362959,3.370776,3.385807,3.351805,3.347509,3.356101,80%
42,160BH4-C10,3501,P13FSI,50,1C-10s-120s,>300,4.03E-07,2.55E-07,224,3.276049359,3.27654,3.57173914,3.566361443,4.33E-06,3.470588,3.484618,3.495859,3.502116,3.504297,3.499752,14.78962,2.00043,3.364716,3.373309,3.390684,3.351567,3.347422,3.355712,80%
43,172BH2-C3,3501,P13FSI,50,C/20,180,1.10E-06,7.98E-07,180,3.285192922,3.28263,3.562676729,3.560567849,1.59E-05,3.474471,3.485825,3.495081,3.500257,3.501616,3.498775,13.65091,2.15825,3.36362,3.371386,3.3864,3.352058,3.349035,3.355382,Short circuit

File: Data/Cell 44 - Energy - Discharge.csv (part 2 of 36)
cycle number,Ecell/V,Q discharge/mA.h,Energy discharge/W.h
5.0,3.3562131,0.6600328718031032,-0.002229203310051138
5.0,3.3558586,0.6673659622021765,-0.002253812124270218
5.0,3.3554251,0.6746990507854274,-0.002278417753905243
5.0,3.3550313,0.6820321486672014,-0.002303020526471891
5.0,3.3545978,0.6893652430681305,-0.002327620108867262
5.0,3.3541646,0.6966983542862452,-0.002352216570925656
5.0,3.3537707,0.7040314876682146,-0.002376810219042407
5.0,3.3533769,0.7113646079320957,-0.002401400934886406
5.0,3.3529434,0.7186977027706885,-0.002425988386976709
5.0,3.3524313,0.7260307953683122,-0.002450572076106999
5.0,3.3520374,0.7333639047059997,-0.002475152933083813
5.0,3.351486,0.7406969952706083,-0.002499729683210503
5.0,3.3512497,0.7480301041142395,-0.002524304761984835
5.0,3.3507769,0.7553631931355845,-0.002548876307362266
5.0,3.3502648,0.7626963257706746,-0.002573444243412951
5.0,3.3499496,0.7700294557714712,-0.002598009859313492
5.0,3.3493981,0.7773625559722303,-0.002622571331458034
5.0,3.3489649,0.7846956479360578,-0.002647129599270283
5.0,3.3485711,0.7920287429744586,-0.002671684989111413
5.0,3.3480589,0.7993618684218908,-0.002696236725316351
5.0,3.3477044,0.8066949964855695,-0.002720785870478278
5.0,3.347271,0.8140280937772245,-0.00274533173413038
5.0,3.3468378,0.82136120991961,-0.00276987448412698
5.0,3.346365,0.828694306086426,-0.002794413700297741
5.0,3.3458531,0.8360274273470624,-0.002818949246729085
5.0,3.345459,0.8433605686935037,-0.002843481970330229
5.0,3.3449864,0.8506937293130408,-0.002868011293155765
5.0,3.3445923,0.8580268898670789,-0.002892537725720286
5.0,3.3441198,0.8653600365262147,-0.00291706064656566
5.0,3.3435683,0.8726931696330756,-0.002941579478145082
5.0,3.3431745,0.8800263174334417,-0.002966095470564705
5.0,3.3427017,0.8873594578377324,-0.002990607971266194
5.0,3.3422289,0.8946925742956914,-0.003015116924941798
5.0,3.3417168,0.9020257068985288,-0.003039622177110622
5.0,3.3413229,0.909358814210751,-0.003064124456492783
5.0,3.3408897,0.916691925801163,-0.003088623573417723
5.0,3.3403382,0.9240250575407596,-0.0031131187137141
5.0,3.3399048,0.9313581944553636,-0.003137610692785392
5.0,3.3394716,0.9386913092167428,-0.003162099421113615
5.0,3.3389201,0.9460244226984432,-0.003186584101233689
5.0,3.3385262,0.9533575808883956,-0.003211066042338414
5.0,3.3379352,0.960690717014033,-0.003235543575606581
5.0,3.3373837,0.968023863379351,-0.003260017099101304
5.0,3.3370292,0.9753570042759098,-0.003284488004537772
5.0,3.3365171,0.9826901268597692,-0.003308955093402699
5.0,3.336005,0.9900232570142136,-0.003333418452061605
5.0,3.3355324,0.9973564244177524,-0.003357878469727513
5.0,3.334981,1.004689577215836,-0.003382334394720068
5.0,3.3345082,1.012022751510665,-0.003406786924396076
5.0,3.3340354,1.019355927138883,-0.003431235991509865
5.0,3.3335235,1.026689109484545,-0.00345568132727608
5.0,3.3329718,1.034022283855635,-0.003480122590742231
5.0,3.3324599,1.041355443840615,-0.00350456005252756
5.0,3.3319871,1.048688620026865,-0.003528994101294294
5.0,3.3314357,1.056021763756168,-0.003553423997963517
5.0,3.3309236,1.063354943279185,-0.003577850258386511
5.0,3.3303721,1.070688083192963,-0.003602272342924878
5.0,3.3298993,1.078021214289127,-0.003626690931109951
5.0,3.3293872,1.085354355873822,-0.003651105798749512
5.0,3.3287964,1.092687490446328,-0.003675516310617793
5.0,3.3284025,1.100020636417725,-0.003699923972142845
5.0,3.3277721,1.107353777739861,-0.00372432699553702
5.0,3.3272207,1.114686907401077,-0.003748725936182687
5.0,3.3265905,1.122020062419532,-0.003773120340280951
5.0,3.326236,1.129353190211348,-0.003797512054005069
5.0,3.3257239,1.136686308507878,-0.003821899980686297
5.0,3.3250148,1.144019449108798,-0.003846282781932158
5.0,3.324542,1.151352572448114,-0.003870662058799233
5.0,3.3239512,1.158685711364937,-0.003895037055026831
5.0,3.3233998,1.166018884105277,-0.003919408119714772
5.0,3.3228483,1.173352040361655,-0.003943775085661628
5.0,3.3221786,1.180685181520607,-0.003968137090306946
5.0,3.3216665,1.188018342645293,-0.003992495405800735
5.0,3.3210363,1.195351510869952,-0.004016849123953407
5.0,3.3204453,1.202684643441,-0.004041198389526977
5.0,3.3197758,1.210017833511259,-0.004065542936604059
5.0,3.3192637,1.217351013593732,-0.004089883695032961
5.0,3.3187122,1.2246841781083,-0.004114220357825038
5.0,3.3180425,1.232017354830529,-0.004138552149971928
5.0,3.3174121,1.239350518621894,-0.004162879276543237
5.0,3.3167031,1.246683702445353,-0.004187201269925005
5.0,3.3161516,1.254016876640709,-0.004211519187405032
5.0,3.3154032,1.261350029461806,-0.004235831545903125
5.0,3.3147335,1.268683174592381,-0.004260138967766295
5.0,3.3141034,1.276016309023823,-0.004284441733261126
5.0,3.3133943,1.283349467181125,-0.004308739377759857
5.0,3.3127246,1.290682608429682,-0.004333032055098107
5.0,3.3120155,1.29801575575841,-0.004357319552959911
5.0,3.3113458,1.305348897606159,-0.004381602121533087
5.0,3.3105581,1.312682031065317,-0.004405878885762955
5.0,3.309849,1.320015142414595,-0.004430150377203919
5.0,3.3090613,1.327348268203826,-0.004454416139879213
5.0,3.3082733,1.334681411724049,-0.004478676182905383
5.0,3.3074856,1.342014543232976,-0.004502930409630659
5.0,3.3066976,1.349347675640343,-0.00452717886101421
5.0,3.3058705,1.356680820376865,-0.004551421288112824
5.0,3.3050039,1.364013933692467,-0.004575657256084035
5.0,3.3041766,1.371347047161551,-0.004599887157786291
5.0,3.3032706,1.378680210087854,-0.004624110579127247
5.0,3.3024039,1.386013313067812,-0.004648327447204251
5.0,3.3013403,1.393346435946814,-0.004672536581594375
5.0,3.3005133,1.400679568693464,-0.004696739683517158
5.0,3.2995284,1.408012684998504,-0.004720935508735506
5.0,3.2984254,1.415345800035223,-0.004745123241897881
5.0,3.2973619,1.422678915803921,-0.004769303178080633
5.0,3.2962196,1.430012054730149,-0.004793474814245849
5.0,3.2951953,1.437345198108479,-0.004817638954141818
5.0,3.2938561,1.444678350720563,-0.004841793303927662
5.0,3.292635,1.452011545306866,-0.004865938836820262
5.0,3.2914531,1.459344730168871,-0.004890075671036522
5.0,3.2901533,1.466677908248099,-0.004914202950836715
5.0,3.2886169,1.474011080530278,-0.00493831894510279
5.0,3.2870412,1.481344272927733,-0.004962423450547521
5.0,3.2853081,1.488677462318598,-0.004986515237218148
5.0,3.2835355,1.496010619604248,-0.005010593919349664
5.0,3.2816052,1.503343789265412,-0.005034658487362557
5.0,3.2797539,1.510676961843131,-0.005058709488895418
5.0,3.2772326,1.518010131050406,-0.00508274199042705
5.0,3.274554,1.525343282677655,-0.00510675479152484
5.0,3.2716391,1.532676430182084,-0.005130746203689887
5.0,3.2682908,1.54000960131555,-0.005154713139133199
5.0,3.2642336,1.547342748151049,-0.005178650243347968
5.0,3.2592309,1.554588886558538,-0.005202267081204438
5.0,3.2542281,1.560771725666945,-0.005222387450062045
5.0,3.2492254,1.565999774671222,-0.005239374559564359
5.0,3.2441831,1.570429010118867,-0.005253743810187895
5.0,3.2391803,1.574208029286886,-0.005265984734730265
5.0,3.2341776,1.577536775280693,-0.005276750490424293
5.0,3.2291749,1.580390349839288,-0.005285965181628278
5.0,3.2241721,1.582966239382219,-0.005294270292864754
5.0,3.2191694,1.585257109899082,-0.005301644993082246
5.0,3.2141666,1.587317720709468,-0.005308268139609557
5.0,3.2091639,1.589196958426461,-0.005314298921458322
5.0,3.2041612,1.59092904736528,-0.005319848813574128
5.0,3.1991584,1.592505677919843,-0.005324892704503912
5.0,3.1941164,1.593987945756341,-0.005329627240441462
5.0,3.1891136,1.595344583739895,-0.005333953713108077
5.0,3.1841109,1.596619091917103,-0.005338011888461642
5.0,3.1790688,1.597812926830972,-0.005341807171793197
5.0,3.1740267,1.598944678164679,-0.005345399380775467
5.0,3.169024,1.600005543135032,-0.005348761287317335
5.0,3.1640213,1.601000889077344,-0.005351910583033481
5.0,3.1590185,1.601934156449363,-0.005354858791942571
5.0,3.1539764,1.602832226576433,-0.005357691283965203
5.0,3.1489737,1.603690210936624,-0.005360393054153361
5.0,3.143971,1.604491484860273,-0.005362912236105397
5.0,3.1389682,1.605264886512152,-0.00536533991931913
5.0,3.1339655,1.606008468328838,-0.005367670279073289
5.0,3.1289628,1.606716858666531,-0.005369886806056073
5.0,3.12396,1.607399823629914,-0.005372020361295485
5.0,3.1189573,1.608051008133549,-0.005374051377944444
5.0,3.1139545,1.608687529531179,-0.005376033476642991
5.0,3.1089518,1.609289831284143,-0.005377906003766243
5.0,3.1039491,1.609889197011879,-0.005379766404459425
5.0,3.0989463,1.610461672585134,-0.005381540475537857
5.0,3.0939436,1.611022419579881,-0.005383275395111168
5.0,3.0888619,1.611570946263695,-0.005384969718309132
5.0,3.0838199,1.612095513151809,-0.005386587388099838
5.0,3.0788171,1.612617635987624,-0.005388194908830257
5.0,3.0737751,1.613111888564287,-0.005389714130070295
5.0,3.0687723,1.613611031916199,-0.005391245887370349
5.0,3.0637696,1.614083775423492,-0.00539269426454663
5.0,3.0587275,1.614554562211757,-0.005394134273043862
5.0,3.0537248,1.615010681956302,-0.005395527137203942
5.0,3.048722,1.615452625524128,-0.005396874500294628
5.0,3.0436797,1.615893590245238,-0.00539821665567095
5.0,3.038677,1.616326737223391,-0.005399532849421189
5.0,3.0336742,1.616746687200259,-0.00540080684084815
5.0,3.0286715,1.617153923516364,-0.005402040225873751
5.0,3.0236688,1.61755724426017,-0.005403259734209485
5.0,3.018666,1.617956168749026,-0.00540446395401212
5.0,3.0136633,1.618341892855523,-0.005405626396592684
5.0,3.0085819,1.61872175148675,-0.005406769232386322
5.0,3.0035791,1.619102102242766,-0.005407911645982864
5.0,2.9985764,1.619464844941753,-0.005408999357680286
5.0,2.9935737,1.619822700047948,-0.005410070623302298
5.0,2.9885709,1.620181047486886,-0.005411141570040637
5.0,2.9835682,1.620526195714797,-0.005412171343314793
5.0,2.9785655,1.620865964936109,-0.00541318336817989
5.0,2.9735627,1.621203774374649,-0.005414187865731931
5.0,2.9685206,1.621536210976466,-0.00541517471064636
5.0,2.9635179,1.621854472266063,-0.005416117883676319
5.0,2.9585152,1.622175659856159,-0.005417068122033145
5.0,2.9535124,1.622482183345184,-0.005417973442968125
5.0,2.9485097,1.622788219620445,-0.005418875793892186
5.0,2.943507,1.623094744203413,-0.005419778051134371
5.0,2.9385042,1.623391982248053,-0.005420651486382608
5.0,2.9335015,1.623682373552148,-0.005421503349703535
5.0,2.9284987,1.623970808574383,-0.005422348031304154
5.0,2.9234564,1.624252400641433,-0.00542317125344333
5.0,2.9184537,1.624530571963944,-0.005423983083566908
5.0,2.913451,1.624803366708217,-0.005424777857675496
5.0,2.9084482,1.625074202490209,-0.005425565569523351
5.0,2.9034455,1.62533819006621,-0.005426332043058263
5.0,2.8984427,1.625597784822409,-0.005427084463596063
5.0,2.89344,1.625856892528956,-0.005427834176200609
5.0,2.8884373,1.626108665209735,-0.005428561405795621
5.0,2.8833952,1.626357019508473,-0.00542927750938726
5.0,2.8783925,1.626606837668278,-0.005429996584094305
5.0,2.8733504,1.62685273914035,-0.00543070314518298
5.0,2.8683476,1.627096689078766,-0.005431402878414288
5.0,2.8633056,1.62733721780147,-0.005432091585645436
5.0,2.8583028,1.627573833107178,-0.005432767903843754
5.0,2.8532608,1.62780311666862,-0.005433422109631506
5.0,2.848258,1.628032402079097,-0.005434075173640421
5.0,2.8432553,1.628262665898328,-0.005434729872460575
5.0,2.8382525,1.628489990924324,-0.005435375078294014
5.0,2.8332498,1.628714873822588,-0.005436012227722199
5.0,2.8282471,1.628932424407427,-0.005436627514526417
5.0,2.8232443,1.629152416803299,-0.005437248606811422
5.0,2.8182416,1.629371920837023,-0.005437867222209803
5.0,2.8132389,1.62958604562338,-0.005438469606379495
5.0,2.8082361,1.629799683065274,-0.00543906955076086
5.0,2.8032334,1.630012832975976,-0.005439667059706567
5.0,2.800082,1.630150207553663,-0.005440051719784455
6.0,3.461822,1.766689163115289e-07,-2.632507298548829e-06
6.0,3.4567797,0.0001047923449219929,-2.994140645591874e-06
6.0,3.451777,0.0003751420513002409,-3.927327538984059e-06
6.0,3.4467742,0.0007745474196349581,-5.303987675598701e-06
6.0,3.4417322,0.001290793882960247,-7.080769735143605e-06
6.0,3.4366901,0.001881842412538827,-9.112020360688775e-06
6.0,3.4316874,0.002543281766263147,-1.138187342699135e-05
6.0,3.4266453,0.003280498192198575,-1.390805261247312e-05
6.0,3.4216425,0.004088606472102304,-1.667311028144154e-05
6.0,3.4166398,0.004990583616747624,-1.975484129689274e-05
6.0,3.4116371,0.005983476021542317,-2.314222982942224e-05
6.0,3.4066343,0.007114234112290044,-2.699430916113622e-05
6.0,3.4016316,0.008420491670192116,-3.143771613961083e-05
6.0,3.3966289,0.01000589908019122,-3.682275669797469e-05
6.0,3.3916261,0.01245906345326453,-4.514297306139578e-05
6.0,3.3879626,0.01979214679614123,-6.998718502108268e-05
6.0,3.3872535,0.02712527550600055,-9.482635107723424e-05
6.0,3.3868597,0.03445838989624132,-0.000119662580353829
6.0,3.3863869,0.04179151646192289,-0.0001444953838817122
6.0,3.3857567,0.04912464692150967,-0.0001693235796948037
6.0,3.3852446,0.05645778635265512,-0.0001941480504132541
6.0,3.3848901,0.06379092029235843,-0.000218969902737388
6.0,3.3844569,0.07112405420725958,-0.0002437885782158651
6.0,3.3840628,0.07845719751081946,-0.0002686043954347287
6.0,3.3838265,0.08579033625041858,-0.0002934184645875527
6.0,3.383472,0.09312346061778153,-0.0003182298853061752
6.0,3.3832357,0.1004565815927461,-0.0003430395619296003
6.0,3.3828418,0.1077897143941331,-0.0003678463902819701
6.0,3.382566,0.1151228406215583,-0.0003926511735506262
6.0,3.3822508,0.1224559694830452,-0.0004174536544049656
6.0,3.3820539,0.1297890781945859,-0.0004422546229705627
6.0,3.3817782,0.1371222101637266,-0.0004670536490963458
6.0,3.3813841,0.1444553258865616,-0.0004918497302564719
6.0,3.3811085,0.1517884341183843,-0.0005166437649948802
6.0,3.3807933,0.1591215546777058,-0.0005414355300923125
6.0,3.3805177,0.1664546845035627,-0.0005662253054203073
6.0,3.3802812,0.1737878115730691,-0.0005910133370635037
6.0,3.3799267,0.1811209462667381,-0.0006157987946738047
6.0,3.3796904,0.1884540819106044,-0.0006405825228751247
6.0,3.3792572,0.1957871996245326,-0.0006653630137241189
6.0,3.3789814,0.20312033473454,-0.0006901415405114481
6.0,3.3787055,0.210453461310851,-0.0007149180156184397
6.0,3.3783906,0.2177865810619005,-0.0007396921580919016
6.0,3.3780754,0.2251197033072387,-0.0007644639976699263
6.0,3.3776815,0.2324528371368058,-0.0007892329880973145
6.0,3.377445,0.2397859697065295,-0.0008140002399011454
6.0,3.3770905,0.2471190961737972,-0.0008387648712924746
6.0,3.3767359,0.2544522154638709,-0.0008635268786465227
6.0,3.3764603,0.2617853240566327,-0.000888286828786747
6.0,3.3759482,0.2691184246519083,-0.0009130429964735086
6.0,3.3757906,0.2764515096032826,-0.0009377979556920878
6.0,3.375515,0.283784600430847,-0.000962550913660524
6.0,3.3751209,0.291117708913274,-0.000987301041201813
6.0,3.3748059,0.298450840147953,-0.001012048935958105
6.0,3.3744118,0.3057839587853227,-0.00103679389817552
6.0,3.3740573,0.3131170876674395,-0.001061536295160282
6.0,3.3737028,0.3204502520608777,-0.001086276212147039
6.0,3.3734272,0.3277833678726892,-0.001111013944140011
6.0,3.3730726,0.3351165119944884,-0.001135749171826613
6.0,3.3726788,0.3424496379016049,-0.001160481449793853
6.0,3.3722847,0.3497827525873854,-0.001185210799891286
6.0,3.372009,0.3571158641003775,-0.001209938118196541
6.0,3.3716152,0.3644490068464021,-0.001234662653533318
6.0,3.3713393,0.3717821136975494,-0.001259385045006686
6.0,3.3709061,0.379115227266968,-0.001284104282376736
6.0,3.3705909,0.386448345081032,-0.001308821222734365
6.0,3.3701971,0.393781463748767,-0.001333535277692306
6.0,3.3698425,0.4011145988246342,-0.001358246788144042
6.0,3.369488,0.4084477220092092,-0.001382955658723368
6.0,3.3691335,0.4157808811085629,-0.001407662050503748
6.0,3.3687,0.423114040416864,-0.001432365264467033
6.0,3.3683062,0.4304471704153757,-0.001457065491412903
6.0,3.3680305,0.4377802566695088,-0.001481763549928644
6.0,3.3675184,0.4451133589725899,-0.00150645790704659
6.0,3.3672819,0.4524464707588362,-0.001531150561735978
6.0,3.3669274,0.4597795856090923,-0.001555840626945077
6.0,3.3664942,0.4671126658591502,-0.001580527398919365
6.0,3.3661397,0.4744457734773431,-0.00160521166323321
6.0,3.3657851,0.4817788669083059,-0.001629893280000777
6.0,3.3654699,0.4891119786629617,-0.001654572647123145
6.0,3.3650761,0.4964450738420626,-0.00167924907019317
6.0,3.3646429,0.5037781831352784,-0.001703922364007227
6.0,3.3642883,0.5111112835902513,-0.001728593028291183
6.0,3.3638945,0.5184444134394864,-0.001753260903184445
6.0,3.3635399,0.5257775538233128,-0.001777926213708234
6.0,3.3630672,0.5331106950913741,-0.001802588060214011
6.0,3.362752,0.5404437956860205,-0.001827247458617067
6.0,3.3623188,0.5477769183918377,-0.001851903754617658
6.0,3.3618853,0.5551100492987242,-0.001876556899684103
6.0,3.3614521,0.5624431850002084,-0.001901206884106956
6.0,3.3610187,0.5697763027587408,-0.001925853629712379
6.0,3.3607037,0.5771094416210262,-0.001950498136668911
6.0,3.3603492,0.5844425680877972,-0.001975140002165999
6.0,3.3597977,0.5917756883177037,-0.001999777802766624
6.0,3.3595219,0.5991088153957203,-0.002024413603530239
6.0,3.3590491,0.6064419413035652,-0.002049045933377727
6.0,3.3586946,0.6137750710300148,-0.002073675676249147
6.0,3.3581827,0.6211081960862419,-0.002098301649720276
6.0,3.3578675,0.6284413324430791,-0.002122925349814351
6.0,3.357513,0.635774470810679,-0.002147546456854289
6.0,3.3570402,0.6431076009657853,-0.002172164069333755
6.0,3.356607,0.6504407352233801,-0.002196778518823587
6.0,3.3561735,0.6577738638001555,-0.002221389770737396
6.0,3.355819,0.6651069845676627,-0.002245998396642174
6.0,3.355504,0.6724401088024384,-0.002270604724608085
6.0,3.3550313,0.679773232228942,-0.002295207582878098
6.0,3.3546374,0.6871063401766824,-0.002319807500943536
6.0,3.3542039,0.6944394812921889,-0.002344404351761622
6.0,3.3537314,0.7017725843582094,-0.00236899760972821
6.0,3.3533373,0.7091057086160985,-0.002393588048739014
6.0,3.3528647,0.7164387996280067,-0.002418174911044764
6.0,3.3525102,0.7237719348913305,-0.002442759321914615
6.0,3.3519588,0.731105050134845,-0.002467339621732179
6.0,3.3516436,0.7384381764370409,-0.002491917647294591
6.0,3.3511314,0.7457712622535435,-0.00251649178172069
6.0,3.3506587,0.7531043838847552,-0.002541062569183699
6.0,3.3502648,0.7604375220668191,-0.002565630523818216
6.0,3.3498316,0.7677706198604446,-0.002590195166394712
6.0,3.3494377,0.7751037541596302,-0.002614757042975467
6.0,3.3490436,0.782436886696505,-0.002639316023622591
6.0,3.3486104,0.7897699934953989,-0.002663871741322137
6.0,3.3481772,0.7971031204208276,-0.002688424349658931
6.0,3.3476651,0.804436252532887,-0.002712973219895074
6.0,3.3472316,0.8117693655435783,-0.002737518847685237
6.0,3.3467195,0.8191024838935542,-0.002762060737887862
6.0,3.346365,0.8264356081294226,-0.002786600047987916
6.0,3.3458531,0.833768751541761,-0.002811135668535601
6.0,3.3454196,0.8411018676140117,-0.002835668019105043
6.0,3.3449864,0.8484350044988468,-0.002860197262538323
6.0,3.3445137,0.8557681450443673,-0.002884723051224716
6.0,3.3440015,0.8631012779223795,-0.002909245058800221
6.0,3.343647,0.8704344044108399,-0.002933764445207257
6.0,3.3430562,0.8777675597355639,-0.002958279595595326
6.0,3.3425441,0.8851006844725087,-0.002982790888264101
6.0,3.3421896,0.8924338651783142,-0.003007299768190237
6.0,3.3416774,0.8997670361352504,-0.003031804860047503
6.0,3.3412442,0.9071002080893392,-0.003056306778458748
6.0,3.3408108,0.914433429487302,-0.003080805683526073
6.0,3.34022,0.921766608169828,-0.003105300113438155
6.0,3.3397079,0.929099796224224,-0.003129790819159287
6.0,3.3394322,0.9364329933281949,-0.003154279533987132
6.0,3.3388412,0.943766175148839,-0.003178763863576073
6.0,3.3384473,0.9510993652610854,-0.003203245332544154
6.0,3.3379745,0.9584325603065432,-0.003227723350963904
6.0,3.3374231,0.9657657619054656,-0.00325219734727566
6.0,3.3369899,0.973098922121115,-0.003276668028700827
6.0,3.3365567,0.9804321145741683,-0.003301135640914821
6.0,3.3359656,0.9877653183592898,-0.003325598956724649
6.0,3.3354931,0.9950984838816068,-0.0033500586796358
6.0,3.334981,1.002431676762257,-0.003374514738302954
6.0,3.3345869,1.009764863343226,-0.003398967885908612
6.0,3.3340354,1.017098034389371,-0.003423416937745603
6.0,3.3335629,1.02443119987874,-0.003447862505800848
6.0,3.3329718,1.031764363264959,-0.003472303732654734
6.0,3.3325386,1.039097531991025,-0.003496741800529396
6.0,3.3319082,1.046430716075057,-0.003521175296901849
6.0,3.331475,1.053763902097762,-0.003545605622949509
6.0,3.3308842,1.061097104836524,-0.003570031672221029
6.0,3.3304508,1.068430275159863,-0.003594454434994687
6.0,3.3299387,1.075763459641557,-0.003618873489428821
6.0,3.3293478,1.083096661864805,-0.003643288270476283
6.0,3.3288753,1.09042983038252,-0.003667699474049612
6.0,3.3283632,1.0977630099414,-0.003692106958886893
6.0,3.3276935,1.105096198500846,-0.003716509562514502
6.0,3.3272207,1.112429384479179,-0.003740908690539647
6.0,3.3267086,1.119762573498607,-0.003765304073187637
6.0,3.3261571,1.127095761522737,-0.003789695408548753
6.0,3.3255663,1.134428940173772,-0.003814082380282448
6.0,3.3250935,1.141762135253205,-0.003838465939632256
6.0,3.3245814,1.149095302119541,-0.003862845649686672
6.0,3.3239512,1.15642848724523,-0.003887220799510285
6.0,3.3233998,1.163761695430432,-0.003911591981995674
6.0,3.322927,1.171094886231278,-0.003935959639690304
6.0,3.3221786,1.178428071354582,-0.003960321790393055
6.0,3.3216271,1.18576127856601,-0.00398467997049011
6.0,3.3210363,1.193094490281762,-0.004009033833078279
6.0,3.3204453,1.200427699198942,-0.004033383352155005
6.0,3.3199728,1.207760911168709,-0.004057729416090452
6.0,3.3193424,1.215094135337724,-0.004082070897818585
6.0,3.3186727,1.222427339877904,-0.004106407403214363
6.0,3.3180425,1.229760548818662,-0.004130739302263703
6.0,3.3174121,1.237093758447555,-0.004155066580896984
6.0,3.3168213,1.244426922962885,-0.0041793893774273
6.0,3.3161123,1.251760103306625,-0.00420370702681584
6.0,3.3155215,1.259093285479533,-0.004228020349816991
6.0,3.3148518,1.266426460091029,-0.004252328736590633
6.0,3.314182,1.27375965360723,-0.004276632274860426
6.0,3.313473,1.281092861234003,-0.004300930660234091
6.0,3.3127639,1.28842605815257,-0.004325223810472865
6.0,3.3120944,1.295759263733812,-0.004349512079979181
6.0,3.3113458,1.303092443411603,-0.004373794773820707
6.0,3.3105974,1.310425600935208,-0.004398071906196893
6.0,3.3099277,1.317758785327362,-0.004422344216359992
6.0,3.3091793,1.325091971424739,-0.0044466110440407
6.0,3.3084309,1.332425144571053,-0.004470872340747158
6.0,3.3076036,1.339758291953955,-0.004495127485412876
6.0,3.3069341,1.347091477340811,-0.004519377846364276
6.0,3.3059886,1.354424624878354,-0.004543621148160218
6.0,3.3051221,1.361757806556047,-0.004567858209258313
6.0,3.3042555,1.369090951127761,-0.004592088792435621
6.0,3.3034282,1.376424132116126,-0.004616313429110771
6.0,3.3024435,1.383757292986268,-0.004640530778592602
6.0,3.3016555,1.391090434169028,-0.00466474228473775
6.0,3.3006709,1.398423588398384,-0.004688946613230589
6.0,3.2996466,1.405756719000857,-0.004713143352807592
6.0,3.2986224,1.413089833512227,-0.004737332528374856
6.0,3.2975981,1.420422936504669,-0.004761514155042535
6.0,3.2964559,1.427756036378066,-0.004785687395093171
6.0,3.2952347,1.435089126820187,-0.004809851649030914
6.0,3.2942104,1.442422186073946,-0.004834008289337493
6.0,3.2929499,1.44975526948358,-0.004858155765727438
6.0,3.2916501,1.457088360790101,-0.004882293736143353
6.0,3.2903109,1.464421458266961,-0.004906421906406559
6.0,3.2888534,1.471754577504284,-0.004930539460593479
6.0,3.2873957,1.479087662141244,-0.004954646211611986
6.0,3.2858202,1.486420736916317,-0.004978741377171468
6.0,3.2840476,1.493753832587421,-0.005002823612437179
6.0,3.282196,1.50108692699037,-0.005026892265883577
6.0,3.2801085,1.508420010716273,-0.005050945575790985
6.0,3.2778237,1.515753105898189,-0.005074982168874359
6.0,3.2752237,1.523086186976751,-0.005098999650051507
6.0,3.2723088,1.530419276848952,-0.005122995784765438
6.0,3.2689605,1.537752384761162,-0.005146967424696118
6.0,3.2650213,1.545085481660651,-0.005170910142445066
6.0,3.2603338,1.552418567321652,-0.005194818449311404
6.0,3.255331,1.558707928155151,-0.005215292400850861
6.0,3.2503283,1.564111920552009,-0.005232857150284233
6.0,3.2453256,1.568628614849601,-0.005247515293759025
6.0,3.2403228,1.572477525001752,-0.005259987005189087
6.0,3.2353201,1.575870299438921,-0.005270963716490731
6.0,3.2303174,1.578845565043443,-0.005280574768606381
6.0,3.2252753,1.581472271127158,-0.005289046618801
6.0,3.2202725,1.583833027773023,-0.005296648898603771
6.0,3.2151909,1.585965976774614,-0.005303506736797082
6.0,3.2101882,1.587895072685402,-0.005309699497630889
6.0,3.2051461,1.589695594885933,-0.005315470434293603
6.0,3.2001433,1.591345534087672,-0.005320750476236915
6.0,3.1951406,1.592834643511197,-0.005325508390214166
6.0,3.1901379,1.594240646338649,-0.005329993733069731
6.0,3.1851351,1.595543981633571,-0.005334145032098691
6.0,3.1801324,1.596738778295935,-0.005337944643663026
6.0,3.1751297,1.597901315183561,-0.005341635849006497
6.0,3.1701269,1.598974888641226,-0.005345039213119847
6.0,3.1651242,1.599994188045251,-0.005348265422308079
6.0,3.1601214,1.60094700530541,-0.005351276440561156
6.0,3.1551187,1.601853858009299,-0.005354137668488827
6.0,3.150116,1.602732852280227,-0.005356906602376399
6.0,3.1451132,1.603555131233554,-0.005359492762791054
6.0,3.1401105,1.60435932129405,-0.005362018008438148
6.0,3.1351078,1.605109253339026,-0.005364369126208572
6.0,3.130105,1.605832785429842,-0.005366633857637165
6.0,3.1251023,1.606532359606545,-0.005368820098492906
6.0,3.1200995,1.6072104215193,-0.005370935719158053
6.0,3.1150968,1.607863069381337,-0.005372968780429493
6.0,3.1100941,1.608486876440234,-0.005374908879064465
6.0,3.105052,1.60909748368603,-0.005376804846310773
6.0,3.1000493,1.609684618656126,-0.005378624993638739
6.0,3.0950465,1.610271267987742,-0.005380440700611154
6.0,3.0900438,1.610825645696806,-0.005382153752004586
6.0,3.085041,1.611365361012539,-0.005383818795906853
6.0,3.0800383,1.611889922289107,-0.005385434464734152
6.0,3.0750356,1.612407152696769,-0.005387024966636659
6.0,3.0700328,1.612904330238886,-0.005388551318015787
6.0,3.0650301,1.613401513382151,-0.005390075199314092
6.0,3.0600274,1.613870826626904,-0.005391511310683878
6.0,3.0549457,1.614344058671184,-0.005392957008886116
6.0,3.0499036,1.61480946838871,-0.005394376463673601
6.0,3.0449009,1.615257763892102,-0.005395741479052727
6.0,3.0398982,1.615693841786471,-0.005397067111440183
6.0,3.0348954,1.616133342384187,-0.005398400949791309
6.0,3.0298927,1.616549866047621,-0.005399662971791458
6.0,3.0248506,1.61696100886645,-0.005400906617396522
6.0,3.0198479,1.617371658247597,-0.005402146716055444
6.0,3.0148451,1.617757869589813,-0.005403311083440766
6.0,3.0098424,1.618158741094855,-0.005404517643491902
6.0,3.0048397,1.618536639593032,-0.005405653167886203
6.0,2.9997976,1.6189076912852,-0.005406766247855398
6.0,2.9947948,1.619282655486684,-0.005407889188713278
6.0,2.9897921,1.619643930308873,-0.005408969325325671
6.0,2.9847894,1.619994947185272,-0.005410017036767563
6.0,2.9797866,1.620343026636065,-0.00541105423926276
6.0,2.9747839,1.620681813531936,-0.005412062057065248
6.0,2.9697812,1.621018157939037,-0.005413060926348848
6.0,2.9647784,1.621348640173131,-0.005414040732945777
6.0,2.9597361,1.621666895172948,-0.005414982683760534
6.0,2.954694,1.621984173655497,-0.005415920144599618
6.0,2.949652,1.622294605847055,-0.005416835811520824
6.0,2.9446099,1.622599660147747,-0.005417734077428715
6.0,2.9396071,1.622905209527036,-0.005418632272566735
6.0,2.9346044,1.623197553164053,-0.005419490185492093
6.0,2.9296017,1.623486969100754,-0.00542033805890338
6.0,2.9245989,1.623769537618446,-0.005421164458488513
6.0,2.9195962,1.624048199479899,-0.005421978038598963
6.0,2.9145541,1.624323924462253,-0.005422781653982026
6.0,2.9095514,1.624595735382326,-0.005423572501820185
6.0,2.9045091,1.624866084738461,-0.005424357733976481
6.0,2.8995063,1.625123721068356,-0.005425104752145978
6.0,2.8945036,1.625383311722332,-0.005425856138226736
6.0,2.8895009,1.62563801356927,-0.005426592099431588
6.0,2.8844981,1.625891255963233,-0.005427322576640718
6.0,2.879456,1.626138625235114,-0.005428034865585549
6.0,2.8744533,1.626384525219819,-0.005428741693609575
6.0,2.8694506,1.626625049807384,-0.005429431867024259
6.0,2.8644478,1.62686264089646,-0.005430112434304292
6.0,2.8593664,1.627103162136727,-0.005430800172661272
6.0,2.8543637,1.627334884566486,-0.005431461592748591
6.0,2.8493609,1.627565140651617,-0.005432117675444414
6.0,2.8443582,1.62779442228763,-0.005432769834547246
6.0,2.8393555,1.628018813049515,-0.005433406959684142
6.0,2.8343527,1.628246136795799,-0.005434051275365403
6.0,2.82935,1.628461730180006,-0.005434661264505856
6.0,2.8243473,1.628680741935492,-0.005435279829756849
6.0,2.8193049,1.628901709250563,-0.005435902804000489
6.0,2.8142629,1.629117788448155,-0.005436510907662598
6.0,2.8092601,1.629335335357839,-0.005437122053522361
6.0,2.8042574,1.629544571403252,-0.00543770880524957
6.0,2.8000031,1.629730342874613,-0.005438228965936311
7.0,3.4623339,1.324997279379103e-06,-2.459543605692688e-06
7.0,3.4573312,8.150233957502577e-05,-2.736743231186862e-06
7.0,3.4522891,0.0003073598398764928,-3.516468618638565e-06
7.0,3.4472864,0.0006754844547973739,-4.785499585165724e-06
7.0,3.4422836,0.001164362509946029,-6.468356511651594e-06
7.0,3.4372809,0.001739773638380899,-8.446206189227815e-06
7.0,3.4322782,0.002391447443962097,-1.068293195714436e-05
7.0,3.4272361,0.003114986382126808,-1.316267071143012e-05
7.0,3.4222333,0.003924571268094911,-1.593325910227971e-05
7.0,3.4172306,0.0048148114006718,-1.897541493008138e-05
7.0,3.4122279,0.005800881120496326,-2.234010950887699e-05
7.0,3.4072251,0.006909664828677971,-2.611798522533292e-05
7.0,3.4022224,0.008207150891986157,-3.053232136704678e-05
7.0,3.3972197,0.009774975010487769,-3.585856428254697e-05
7.0,3.3922169,0.01205119130561749,-4.357998371440657e-05
7.0,3.3880415,0.01938434287832843,-6.842500554123911e-05
7.0,3.3874505,0.02671751275195015,-9.326575517810566e-05
7.0,3.3869779,0.0340506708871656,-0.0001181029997999172
7.0,3.3864658,0.04138379663152827,-0.000142936379251479
7.0,3.3858354,0.04871695039153098,-0.0001677652309129434
7.0,3.3852839,0.05605011343919568,-0.0001925900700588701
7.0,3.3847718,0.06338328664130634,-0.0002174111880930285
7.0,3.3844569,0.07071643626550833,-0.0002422299167389568
7.0,3.3840628,0.07804957785997126,-0.0002670457281741291
7.0,3.3837478,0.08538272936864032,-0.0002918592635766144
7.0,3.3834326,0.09271586908340454,-0.000316670447743875
7.0,3.3831174,0.1000490220585797,-0.0003414793654450378
7.0,3.3828022,0.1073821736663911,-0.0003662859671888753
7.0,3.3825266,0.1147153611656361,-0.0003910906692327605
7.0,3.3822508,0.1220485355266929,-0.0004158933039780558
7.0,3.3819356,0.1293817057076097,-0.0004406936132478418
7.0,3.38166,0.1367148457400666,-0.0004654917994569865
7.0,3.3813841,0.1440480057799154,-0.0004902880304699595
7.0,3.3810692,0.1513811786946323,-0.000515081995428083
7.0,3.380754,0.1587143449593584,-0.0005398736265661339
7.0,3.3804781,0.1660474933693806,-0.000564663174490664
7.0,3.3801632,0.1733806562305821,-0.0005894504616805314
7.0,3.379848,0.1807138120689326,-0.0006142354137993092
7.0,3.3795722,0.1880469784862465,-0.0006390183788172487
7.0,3.3791783,0.1953801199842161,-0.0006637983713324108
7.0,3.378942,0.202713268626266,-0.0006885766553650442
7.0,3.3785875,0.2100464015923275,-0.0007133522866253253
7.0,3.3783116,0.2173795917155014,-0.0007381260881332449
7.0,3.3779571,0.2247127605186568,-0.0007628972177986964
7.0,3.3776815,0.2320459098055959,-0.0007876662604361635
7.0,3.377327,0.2393790965813729,-0.0008124328298758117
7.0,3.3770511,0.2467122700995207,-0.0008371973316820251
7.0,3.3767359,0.2540454368330704,-0.000861959499240163
7.0,3.3764603,0.2613786121882664,-0.0008867196748010965
7.0,3.3759875,0.268711805452274,-0.0009114764438136668
7.0,3.375633,0.2760449902039104,-0.0009362305842661224
7.0,3.3753967,0.2833781417568856,-0.000960982880027744
7.0,3.3750422,0.290711325666739,-0.000985732685184509
7.0,3.3746877,0.2980445043690007,-0.001010479872945121
7.0,3.3744118,0.3053776684343484,-0.001035224988455243
7.0,3.3739786,0.3127108247124156,-0.00105996690091648
7.0,3.3737423,0.3200440002209611,-0.001084707145630942
7.0,3.3732696,0.327377169045508,-0.001109443900790115
7.0,3.3729544,0.3347103180034957,-0.001134178277603491
7.0,3.3726392,0.3420434542408918,-0.001158910300184362
7.0,3.3723242,0.3493766159431141,-0.001183640099062711
7.0,3.3719301,0.3567098055288859,-0.001208367101920065
7.0,3.3715758,0.3640429842122728,-0.001233091469943401
7.0,3.3712213,0.3713761343075171,-0.001257813141769477
7.0,3.3708272,0.3787093107348682,-0.001282532012318734
7.0,3.3705122,0.3860424881797037,-0.001307248576706603
7.0,3.3701577,0.3933756714752649,-0.001331962560992476
7.0,3.3697636,0.400708827631838,-0.001356673563775489
7.0,3.3694487,0.4080420412108304,-0.00138138245045595
7.0,3.3690152,0.4153752166330485,-0.001406088030041067
7.0,3.3686607,0.4227084093587268,-0.001430791068096522
7.0,3.3683455,0.4300416114274331,-0.001455491826278191
7.0,3.3679123,0.4373747735149333,-0.001480189273015434
7.0,3.3675184,0.4447079570650725,-0.001504883903734345
7.0,3.3672819,0.4520411133959892,-0.001529576708418196
7.0,3.3668094,0.4593742599803543,-0.001554266015036333
7.0,3.3663759,0.4667074339684185,-0.001578952235390071
7.0,3.366061,0.4740406359175513,-0.001603636240272409
7.0,3.3656669,0.4813738254948791,-0.001628317313457136
7.0,3.3653123,0.4887069930607084,-0.001652995712742129
7.0,3.3649974,0.496040162736244,-0.001677671809538238
7.0,3.3644459,0.5033733534918894,-0.001702343933291549
7.0,3.3642094,0.5107065799022386,-0.001727014442612781
7.0,3.3638155,0.5180397721498213,-0.001751681948697269
7.0,3.3634217,0.5253729462898442,-0.001776346505572354
7.0,3.3630278,0.5327060977303653,-0.00180100809780947
7.0,3.3627126,0.5400392616650133,-0.001825667420729425
7.0,3.3622792,0.5473724343395234,-0.001850323594512164
7.0,3.3617673,0.5547056357417837,-0.001874976111132098
7.0,3.3613732,0.5620388081134361,-0.001899625640111303
7.0,3.3609793,0.5693720077213978,-0.001924272372332966
7.0,3.3605855,0.5767052085208895,-0.001948916220249924
7.0,3.3602309,0.5840383915340571,-0.001973557408572581
7.0,3.3597977,0.5913715684634449,-0.001998195399671994
7.0,3.3594036,0.5987047699095807,-0.002022830583084683
7.0,3.3589704,0.6060379594737955,-0.002047462549795391
7.0,3.3586159,0.6133711579244999,-0.002072091946528243
7.0,3.3583007,0.6207043485637176,-0.002096719005681635
7.0,3.3579068,0.6280375572407909,-0.002121343237099056
7.0,3.3573947,0.6353707717925974,-0.002145963732734655
7.0,3.3569615,0.642703966663215,-0.002170580985504625
7.0,3.3565676,0.6500371701435249,-0.002195195378866533
7.0,3.3562131,0.657370363109708,-0.002219807137111694
7.0,3.355819,0.6647035445924602,-0.002244415966765844
7.0,3.3553069,0.6720367310925989,-0.002269021057763174
7.0,3.3548737,0.6793699583227437,-0.002293623108620043
7.0,3.3544405,0.6867031245982649,-0.002318221778206128
7.0,3.3540859,0.6940362936532499,-0.002342817857298868
7.0,3.3537314,0.7013694633089835,-0.002367411338589467
7.0,3.3532586,0.7087026327574917,-0.002392001352179591
7.0,3.3527858,0.7160358204848238,-0.002416587960049203
7.0,3.3523526,0.7233689967935617,-0.002441171352854645
7.0,3.3519192,0.7307021824767526,-0.002465751598554059
7.0,3.3515649,0.7380353736416833,-0.002490329264551462
7.0,3.3511314,0.7453685461773146,-0.002514903689584761
7.0,3.3506587,0.7527017272191912,-0.002539474676112628
7.0,3.3502254,0.7600349088112185,-0.002564042487701504
7.0,3.3497133,0.7673680717853045,-0.002588606481433867
7.0,3.3493981,0.7747012713274694,-0.002613168286312328
7.0,3.3488073,0.7820344530828797,-0.002637725699163001
7.0,3.3484921,0.7893676531171139,-0.002662280861879295
7.0,3.3480589,0.7967008554276496,-0.002686832855426434
7.0,3.3475468,0.8040340229177477,-0.00271138097690817
7.0,3.3471923,0.8113671885381476,-0.002735926492315329
7.0,3.3466802,0.8187003645491934,-0.002760468287013089
7.0,3.346168,0.826033555428088,-0.00278500637597228
7.0,3.3457742,0.833366742632588,-0.002809541564332272
7.0,3.345341,0.8406999427004989,-0.002834073618939969
7.0,3.3448682,0.8480331319370537,-0.002858602170298236
7.0,3.3443954,0.8553662884987396,-0.002883127145363972
7.0,3.3439229,0.8626994679891072,-0.002907648731850409
7.0,3.3434501,0.8700326401505539,-0.002932166826822721
7.0,3.3429379,0.8773658436543084,-0.002956681271083506
7.0,3.3425834,0.8846989873398678,-0.002981192915567879
7.0,3.3421109,0.8920321215535538,-0.003005701063151245
7.0,3.3415987,0.8993652661459979,-0.003030205489948771
7.0,3.341126,0.9066984116161536,-0.003054706452685099
7.0,3.3406928,0.9140315540325976,-0.003079204228453204
7.0,3.3401806,0.9213646958356104,-0.003103698246700654
7.0,3.3397868,0.9286978352990748,-0.003128189368848334
7.0,3.3391957,0.9360309915317432,-0.003152676212815432
7.0,3.3388412,0.9433641472622424,-0.003177160455293521
7.0,3.3383291,0.9506972979605532,-0.003201640925494006
7.0,3.3378959,0.958030464114514,-0.003226118270514866
7.0,3.3373051,0.9653636021754148,-0.003250591189336965
7.0,3.3368716,0.972696760258708,-0.003275060996459361
7.0,3.3364384,0.980029907654822,-0.003299527591152467
7.0,3.3358476,0.9873630332030192,-0.003323989780531684
7.0,3.3353355,0.9946961697794332,-0.003348448251230658
7.0,3.334902,1.002029317894346,-0.003372903581898182
7.0,3.3343506,1.009362469808592,-0.003397354881280216
7.0,3.3339174,1.016695609172682,-0.003421802962051567
7.0,3.3334839,1.024028747836584,-0.003446247861976427
7.0,3.3328538,1.031361861514748,-0.003470688057721247
7.0,3.3323417,1.038695005528596,-0.003495124599097965
7.0,3.3317902,1.046028180522356,-0.003519557199741713
7.0,3.3313963,1.053361332881815,-0.003543986836682385
7.0,3.330766,1.060694498687222,-0.003568411895745139
7.0,3.3304114,1.068027653057443,-0.003592834316908286
7.0,3.32986,1.075360821652214,-0.003617252741479942
7.0,3.3291903,1.082693984874256,-0.003641666237011304
7.0,3.3287177,1.090027134610018,-0.00366607622239646
7.0,3.3282056,1.097360311586361,-0.003690482542968436
7.0,3.3277328,1.104693467230268,-0.003714885325542711
7.0,3.3270631,1.112026619381078,-0.003739283185350449
7.0,3.3265512,1.119359780241517,-0.003763677320402905
7.0,3.3260784,1.126692930753828,-0.003788067954035241
7.0,3.3254087,1.134026106677685,-0.003812453761030008
7.0,3.3249755,1.141359286955331,-0.003836836405721111
7.0,3.3244634,1.148692448691561,-0.003861215233280883
7.0,3.323833,1.156025595614712,-0.003885589388935323
7.0,3.3233604,1.16335874281178,-0.003909960080253599
7.0,3.3226514,1.170691907185449,-0.003934325629025451
7.0,3.3221393,1.178025065714552,-0.003958687402897909
7.0,3.3216271,1.185358229267796,-0.003983045437978757
7.0,3.3208787,1.192691383444336,-0.004007397953811022
7.0,3.3203666,1.20002452210933,-0.00403174666266156
7.0,3.3198545,1.207357660325302,-0.004056091614551649
7.0,3.3191454,1.214690784526633,-0.004080431320313188
7.0,3.3184757,1.222023909922441,-0.004104766118914847
7.0,3.3178849,1.229357031694949,-0.004129096573075243
7.0,3.3173335,1.23669017710848,-0.004153423061721526
7.0,3.3166244,1.244023332775666,-0.004177744384758312
7.0,3.3161123,1.251356447000703,-0.004202061814889806
7.0,3.3153639,1.258689607293474,-0.004226373909679838
7.0,3.3146155,1.266022774076131,-0.004250680537874105
7.0,3.3140244,1.273355919085841,-0.004274982759719908
7.0,3.3132761,1.28068906565961,-0.004299279498652065
7.0,3.312567,1.288022200942901,-0.004323571000565917
7.0,3.3119762,1.295355381067032,-0.00434785831856615
7.0,3.3111489,1.30268853666544,-0.004372139488526709
7.0,3.3105187,1.310021689640317,-0.004396416028885116
7.0,3.3096914,1.317354862382346,-0.004420686567857799
7.0,3.3089824,1.324688057648739,-0.004444951981726807
7.0,3.3081553,1.332021246285306,-0.004469211308567812
7.0,3.3074462,1.33935443243689,-0.004493465427542199
7.0,3.3065796,1.34668760986901,-0.004517713162367949
7.0,3.3058705,1.354020794227952,-0.004541955720453152
7.0,3.3050039,1.361353958414496,-0.004566191856553023
7.0,3.3041766,1.368687141098016,-0.004590421986951999
7.0,3.3031919,1.376020322339833,-0.004614644891833058
7.0,3.3022463,1.3833534718236,-0.004638860757819071
7.0,3.3014586,1.390686628614598,-0.004663070871351205
